Repository: googanksa1/googan-encyclopedia

# موسوعة جوجان — www.bloggoogan.com

Static site served by Cloudflare Pages.

- `site/` — the published website (Cloudflare Pages build output directory). No build command.
- `tools/` — generator scripts used to rebuild `site/` from the Blogger export.

Cloudflare Pages settings: Framework preset **None**, Build command **(empty)**, Build output directory **site**.

File: tools/content/posts/2026-11-18-lithium-ion-battery-recycling-factory.md
---
title: مصنع تدوير بطاريات الليثيوم أيون: خط الإنتاج من استلام البطارية إلى الكتلة السوداء وأملاح الليثيوم
seo: مصنع تدوير بطاريات الليثيوم أيون: المراحل والمعدات
slug: lithium-ion-battery-recycling-factory
topic: industry
date: 2026-11-18 12:00
photo: /media/industry/lithium-ion-battery-recycling-factory
description: كيف يعمل مصنع تدوير بطاريات الليثيوم أيون: التفريغ والتفكيك والتقطيع في جو خامل وإنتاج الكتلة السوداء، ثم استخلاص الليثيوم والنيكل والكوبالت، ومخاطر الحريق.
---
تصل بطارية سيارة كهربائية إلى رصيف الاستلام على رافعة شوكية. وزنها مئات الكيلوغرامات، وغلافها سليم، ومؤشرها يقول إنها «منتهية». لكن خلاياها قد تحمل شحنة تكفي لإشعال حريق إذا ثُقب غلاف خلية واحدة. هذه هي اللحظة التي يبدأ عندها مصنع تدوير بطاريات الليثيوم أيون، وكل قرار هندسي في المصنع بعدها يدور حول سؤالين: كيف نستخرج المعادن، وكيف نمنع الحريق أثناء ذلك.

هذا المقال يشرح المصنع من الداخل: محطات الخط، والآلات في كل محطة، وما يدخل وما يخرج، والمساحات التي يحتاجها ولماذا، والموقع المناسب له. وهو المرجع الذي يحل محل المقالات القصيرة السابقة في الموسوعة عن تدوير البطاريات.

## ماذا يدخل المصنع وماذا يخرج منه

المدخلات ثلاثة أنواع. الأول بطاريات منتهية العمر من السيارات الكهربائية وأنظمة تخزين الطاقة، وتصل غالباً حزماً كاملة (pack) أو وحدات (module). الثاني خردة التصنيع من مصانع الخلايا: خلايا مرفوضة في الفحص، وقصاصات أقطاب، ومواد كاثود خارج المواصفة. والثالث البطاريات الصغيرة من الهواتف والحواسيب والأدوات الكهربائية.

الفرق بينها مهم للتصميم. خردة التصنيع نظيفة ومعروفة الكيمياء وتأتي بكميات منتظمة من مورد واحد. البطاريات المنتهية متنوعة الكيمياء والحجم والحالة، وبعضها تالف أو منتفخ.

أما المخرجات فتعتمد على عمق المصنع. المرحلة الأولى (المعالجة الميكانيكية) تنتج «الكتلة السوداء» (black mass)، وهي مسحوق داكن يجمع مواد الكاثود والأنود: أكاسيد الليثيوم مع النيكل والكوبالت والمنغنيز، والجرافيت، وبقايا المادة الرابطة. وتخرج معها كسور النحاس والألمنيوم والحديد والبلاستيك. المرحلة الثانية (المعالجة الكيميائية المائية) تحول الكتلة السوداء إلى أملاح بدرجة البطاريات: كبريتات النيكل، وكبريتات الكوبالت، وكربونات الليثيوم أو هيدروكسيده.

كثير من المصانع في العالم تقف عند المرحلة الأولى وتبيع الكتلة السوداء لمصفاة متخصصة. وهذا هو منطق شركة Li-Cycle الذي سنعود إليه: مواقع صغيرة قريبة من مصادر البطاريات تنتج الكتلة السوداء، ومصفاة مركزية واحدة تعالجها.

## المرحلة الأولى: الخط الميكانيكي محطة بمحطة

### الاستلام والفرز والحجر

أول محطة ليست آلة، بل منطقة فحص. كل بطارية تُوزن وتُسجَّل ويُحدَّد نوع كيميائها: هل هي من عائلة النيكل والمنغنيز والكوبالت (NMC)، أم فوسفات الحديد والليثيوم (LFP)، أم غيرهما. الخلط بين العائلتين يخفض قيمة الكتلة السوداء، لأن بطارية فوسفات الحديد لا تحتوي نيكلاً ولا كوبالتاً، فتخفف تركيز المعدنين في الدفعة.

ثم يُفصل التالف عن السليم. البطارية المنتفخة أو المثقوبة أو التي تسرب منها الإلكتروليت تذهب إلى منطقة حجر منفصلة. وهذا الفصل منصوص عليه حتى في قواعد النقل الدولية: الأمم المتحدة تفرد للبطاريات التالفة والمعيبة حكماً خاصاً (SP 376) بتعليمات تعبئة P908 أو P911 حسب خطورتها، بينما تُنقل البطاريات المرسلة للتدوير وفق حكم آخر (SP 377) وتعليمات P909، مع منع نقل التالف منها جواً.

### التفريغ الكهربائي

البطارية «الميتة» ليست فارغة. وكالة حماية البيئة الأمريكية تنبه إلى أن البطاريات المستعملة قد تحمل طاقة كافية لإحداث إصابة أو إشعال حريق، وأن بعضها يحتفظ بشحنة كبيرة رغم أنه يبدو مفرغاً.

طرق التفريغ الشائعة اثنتان. الأولى عبر أحمال إلكترونية قابلة للضبط تسحب الطاقة من الحزمة الكبيرة، ويمكن إعادة جزء منها إلى الشبكة. والثانية غمر الخلايا في محلول ملحي موصل. والطريقة الثانية رخيصة لكن لها عيوب موثقة: ملح الطعام يطلق غاز الكلور أثناء التفريغ، والمحاليل الحمضية أو القلوية تأكل أغلفة الخلايا الفولاذية، والهاليدات تتفاعل مع رقائق الألمنيوم. ولذلك تميل المصانع الكبيرة إلى التفريغ الكهربائي للحزم، أو تتجاوز التفريغ كلياً وتقطّع البطاريات وهي مغمورة في سائل كما تفعل Li-Cycle.

### التفكيك

الحزمة الكهربائية تتكون من غلاف خارجي من الألمنيوم أو الفولاذ، ونظام إدارة البطارية (BMS) وكابلات وقضبان توصيل نحاسية، ثم الوحدات، وداخلها الخلايا. فك الحزمة إلى وحدات يتم غالباً يدوياً بأدوات معزولة على طاولات عمل مؤرضة، لأن تصاميم الحزم تختلف من صانع سيارات لآخر. والأتمتة الكاملة لهذه المرحلة ما زالت في معظمها على مستوى المختبر بحسب مراجعة علمية نُشرت في 2023.

قيمة التفكيك أنه يخرج الألمنيوم والنحاس والإلكترونيات نظيفة قبل التقطيع، فتُباع بسعر أفضل ولا تلوث الكتلة السوداء.

### التقطيع في جو خامل

هذا قلب الخط وأخطر محطاته. آلة التقطيع ثنائية العمود (shear shredder) تمزق الوحدات أو الخلايا إلى قطع خشنة، وقد تتبعها مطحنة مطرقية (hammer mill) لتصغير الحجم. وفي اللحظة التي تتمزق فيها الخلية يتعرض الإلكتروليت العضوي القابل للاشتعال للهواء، وقد تحدث دوائر قصر داخلية بين الأقطاب.

لذلك يعمل المقطّع داخل غرفة مغلقة يُضخ إليها غاز خامل. المراجعة العلمية المشار إليها تذكر أن التقطيع يتم تحت النيتروجين أو الأرغون أو ثاني أكسيد الكربون أو خليط منها، مع إبقاء الأكسجين تحت 5000 جزء في المليون. وثاني أكسيد الكربون له ميزة إضافية: يتفاعل مع الليثيوم المعدني المترسب فيكوّن طبقة كربونات تخمده. وشركة Duesenfeld الألمانية تقطع البطاريات في جو خامل بعد التفكيك، ثم تستعيد مذيب الإلكتروليت بالتقطير تحت التفريغ وتبيعه للصناعة الكيميائية.

البديل هو التقطيع الرطب: الآلة تعمل وهي مغمورة في سائل يطفئ أي شرارة ويمتص الحرارة. Li-Cycle تسمي طريقتها «التقطيع المغمور» وتقول إنها تعالج حزم السيارات الكاملة دون تفكيك ودون مياه صرف. عيب التقطيع الرطب أن الرقائق المعدنية تختلط بالمادة الفعالة أكثر، ويضيف مرحلة تجفيف.

### التجفيف وإزالة الإلكتروليت

بعد التقطيع تبقى المادة مبللة بالإلكتروليت. التسخين البطيء تحت غاز خامل أو تحت التفريغ يبخر المذيبات. والمراجعة العلمية تنصح بعدم تجاوز نحو 200 درجة مئوية، لأن الإلكتروليت يتحلل فوقها، وتنبه إلى أن الغازات المنبعثة قابلة للاشتعال وأكّالة ومنها فلوريد الهيدروجين، فيجب حبسها ومعالجتها. هنا يدخل نظام معالجة الغازات: مكثفات لاستعادة المذيبات، وغسالات غاز قلوية (scrubbers) لمعادلة الأحماض، ومرشحات للغبار.

وبعض المصانع تستخدم معالجة حرارية أعلى. Redwood Materials تشغل فرن تكليس اختزالي (reduction calciner) خاصاً بها كمعالجة حرارية مسبقة لكل أنواع البطاريات، وتقول إنه يعمل بالطاقة المتبقية في البطاريات القديمة نفسها لا بالوقود الأحفوري.

### الفصل والغربلة

المادة المجففة خليط من قطع غلاف وفولاذ ورقائق نحاس وألمنيوم وبلاستيك فاصل، ومسحوق ناعم هو الكتلة السوداء. الفصل يعتمد على اختلاف الحجم والمغناطيسية والكثافة والتوصيل:

| المحطة | الآلة | ما تفعله | ما يخرج منها |
|---|---|---|---|
| الغربلة | غرابيل اهتزازية بعدة طبقات | تفصل حسب حجم الحبيبة | ناعم (مادة فعالة)، متوسط يعاد طحنه، خشن (أغلفة ورقائق) |
| الفصل المغناطيسي | فاصل مغناطيسي منخفض الشدة | يلتقط الفولاذ والحديد | خردة حديدية |
| فصل التيار الدوامي | فاصل التيار الدوامي (eddy current separator) | يطرد المعادن غير الحديدية الموصلة | ألمنيوم ونحاس |
| الفصل الهوائي | فاصل هوائي متعرج (zig-zag air classifier) | يفصل الخفيف عن الثقيل بتيار هواء | بلاستيك وفاصل عن المعادن |
| التعبئة | محطة تعبئة أكياس كبيرة مع شفط غبار | تعبئة الكتلة السوداء دون تسرب غبار | أكياس كتلة سوداء |

المراجعة العلمية تذكر أن مواد الكاثود والأنود تتركز في الجزء الأدق من 0.2 ملم، وأن الألمنيوم والنحاس يتركزان في الجزء الأكبر من 1.4 ملم. وهذا ما يجعل الغربلة أول وأهم أداة فصل. وفي Hydrovolt النرويجية أُضيف نظام لجمع الغبار يلتقط مادة ثمينة كانت تضيع في المراحل الميكانيكية.

### معدل الخط

لا توجد نشرة فنية منشورة لخط بعينه تذكر طاقة كل آلة بالطن في الساعة، ولن نخترع رقماً. ما هو منشور هو الطاقة السنوية للمصانع ككل: Li-Cycle صممت كل موقع من مواقعها في أمريكا الشمالية بطاقة 10,000 طن سنوياً من مواد البطاريات كما في موقع ألاباما الذي بدأ التشغيل في 2022، وHydrovolt بطاقة 12,000 طن من حزم البطاريات سنوياً، وتوقعت أن تنتج منها أكثر من 2,000 طن من الكتلة السوداء سنوياً بحلول 2025. الفرق بين الرقمين يعطي فكرة عن حجم ما يخرج من الخط على شكل معادن خشنة وبلاستيك وأغلفة مقارنة بالكتلة السوداء.

## المرحلة الثانية: الاستخلاص المائي (الهيدروميتالورجيا)

هذه مرحلة كيميائية، ومصنعها يشبه مصنع كيماويات أكثر مما يشبه مصنع تدوير. وهي التي تحول مسحوقاً يباع للمصافي إلى أملاح تعود إلى مصانع الكاثود.

**الإذابة (الترشيح الحمضي):** تُذاب الكتلة السوداء في حمض الكبريتيك داخل مفاعلات مقلّبة مبطنة بمواد مقاومة للأحماض، ويضاف بيروكسيد الهيدروجين عاملاً مختزلاً يساعد على إذابة الكوبالت والمنغنيز. مراجعة منشورة في مجلة Materials عام 2020 تصف بيروكسيد الهيدروجين بأنه العامل المختزل الأكثر شيوعاً. أما الجرافيت فلا يذوب، ويُفصل بمكابس الترشيح (filter press) ويمكن معالجته لاحقاً.

**تنقية المحلول:** يُرفع الرقم الهيدروجيني تدريجياً لترسيب الحديد والألمنيوم والنحاس وفصلها بالترشيح.

**الاستخلاص بالمذيبات:** في سلسلة من خلاطات الترسيب (mixer-settlers) يُخلط المحلول المائي بمذيب عضوي يحمل مادة مستخلصة انتقائية، فينتقل معدن واحد إلى الطور العضوي ويبقى الباقي. المراجعة نفسها تذكر مستخلصات مثل PC-88A وCyanex 272 وP507 لفصل الكوبالت والنيكل والمنغنيز والليثيوم عن بعضها. كل معدن يُسترجع بعد ذلك من الطور العضوي بحمض.

**التبلور:** محاليل كبريتات النيكل وكبريتات الكوبالت المنقاة تدخل مبخرات ومبلورات (evaporative crystallizers)، ثم مجففات، فتخرج بلورات جاهزة لمصانع مواد الكاثود.

**الليثيوم آخراً:** يبقى الليثيوم في المحلول حتى النهاية، ثم يُرسب على شكل كربونات الليثيوم بإضافة كربونات الصوديوم (رماد الصودا)، وهي الطريقة التي تصفها المراجعة بأنها «الترسيب المعروف بالصودا». ويمكن تحويله إلى هيدروكسيد الليثيوم إذا كان المشتري يطلبه.

**معالجة المياه:** ما يتبقى محلول غني بكبريتات الصوديوم ومواد أخرى، ويحتاج وحدة معالجة أو تبلور للأملاح المتبقية قبل أي تصريف.

## البديل: الصهر الحراري (البيروميتالورجيا)

الطريق الآخر يتجاوز معظم المعالجة الميكانيكية الدقيقة: تُلقى الخلايا أو الوحدات في فرن صهر عالي الحرارة. البلاستيك والإلكتروليت والجرافيت تحترق وتوفر جزءاً من الطاقة، والمعادن الثقيلة (الكوبالت والنيكل والنحاس) تنفصل في سبيكة معدنية، بينما تذهب العناصر الخفيفة إلى الخبث. ثم تُذاب السبيكة وتُنقى كيميائياً.

ميزة الصهر أنه يقبل خليطاً متنوعاً دون فرز دقيق. عيبه الكبير الليثيوم: مراجعة Materials لعام 2020 تقول إن معظم عمليات الصهر الحالية لا تستعيد الليثيوم، وإنه في عملية Umicore كان يُخفض إلى مادة مضافة منخفضة القيمة للأسمنت. وهذا تغير جزئياً، إذ أعلنت Umicore في 2022 عن جيل جديد من التقنية يستعيد معظم الليثيوم، مع عائد يتجاوز 95% للكوبالت والنيكل والنحاس. ويضاف إلى ذلك استهلاك طاقة مرتفع وغازات عادم تحتاج معالجة متقدمة.

لماذا يهم هذا للمستثمر؟ لأن الأسواق التي تفرض نسب استرجاع لليثيوم تدفع نحو المسار المائي. لائحة البطاريات الأوروبية تشترط استرجاع 50% من الليثيوم بحلول نهاية 2027 و80% بحلول نهاية 2031، و90% ثم 95% في التاريخين نفسيهما للكوبالت والنحاس والنيكل، مع كفاءة تدوير لا تقل عن 65% من وزن بطاريات الليثيوم بنهاية 2025 و70% بنهاية 2030.

## المخاطر: الحريق والغاز السام

### الانفلات الحراري

الانفلات الحراري (thermal runaway) سلسلة تفاعلات داخل الخلية ترفع حرارتها ذاتياً حتى تشتعل أو تنفث غازات، وقد تنقل الحرارة إلى الخلية المجاورة فتتكرر السلسلة. أسبابه في مصنع التدوير معروفة: ثقب ميكانيكي، أو دائرة قصر بين الأطراف، أو حرارة خارجية. وكالة حماية البيئة الأمريكية ربطت تزايد الحرائق في منشآت إعادة التدوير والنفايات بالبطاريات التي تُسحق أثناء النقل أو في معدات الفرز.

### فلوريد الهيدروجين

الإلكتروليت يحتوي غالباً ملح سداسي فلوروفوسفات الليثيوم (LiPF6)، وعند تحلله أو احتراقه يتكون فلوريد الهيدروجين، وهو غاز شديد السمية والتآكل. دراسة سويدية نُشرت في Scientific Reports عام 2017 قاست انبعاثات حرائق سبعة أنواع تجارية من بطاريات الليثيوم أيون، فوجدت فلوريد الهيدروجين بين 20 و200 ملغ لكل واط ساعة من سعة البطارية الاسمية، وفلوريد الفوسفوريل بين 15 و22 ملغ لكل واط ساعة في بعض الاختبارات. حزمة سيارة كهربائية سعتها عشرات الكيلوواط ساعة تعني أن حريقاً واحداً قد يطلق كميات بالكيلوغرامات من هذا الغاز. هذا ما يجعل التهوية وغسل الغاز وتصميم أنظمة الإطفاء أهم بنود التصميم، لا بنوداً تكميلية.

### التخزين الآمن من الحريق

المصنع يخزن أطناناً من البطاريات قبل معالجتها، وهذه أخطر نقطة فيه. منطق التصميم الهندسي:

- تقسيم المخزن إلى خلايا صغيرة تفصلها جدران مقاومة للحريق، بحيث لا يمتد حريق خلية تخزين إلى غيرها.
- عزل الأطراف بشريط غير موصل أو تغليف كل بطارية منفردة، كما توصي وكالة حماية البيئة الأمريكية، لمنع دوائر القصر.
- منطقة حجر منفصلة ومفتوحة نسبياً للبطاريات التالفة، بعيدة عن المخزن الرئيسي وعن خط الإنتاج.
- مراقبة حرارية مستمرة وكشف مبكر للغازات، لأن الإنذار المبكر هو ما يتيح إخراج بطارية ساخنة قبل اشتعالها.
- حاويات أو أحواض غمر لإطفاء البطاريات المشتعلة، لأن حريق الليثيوم أيون قد يعود للاشتعال بعد إخماده.
- شبكة مياه إطفاء وخزان لاحتجاز مياه الإطفاء الملوثة، حتى لا تصل إلى التربة أو الصرف.

## المواد الخام والمستهلكات

المادة الخام الأساسية هي البطاريات نفسها، ومصادرها في أي سوق: ورش ووكلاء السيارات الكهربائية، ومشغلو أنظمة التخزين، ومصانع الخلايا (خردة الإنتاج)، وجامعو النفايات الإلكترونية. والتحدي هنا ليس الشراء بل انتظام التوريد: مصنع التدوير يحتاج عقود توريد مكتوبة قبل أن يحتاج آلات.

المستهلكات في المرحلة الأولى: غاز خامل (نيتروجين غالباً، من مولد في الموقع أو خزانات سائلة)، ومواد غسيل الغاز القلوية، ومرشحات، وأكياس تعبئة. وفي المرحلة الثانية: حمض الكبريتيك، وبيروكسيد الهيدروجين، وهيدروكسيد الصوديوم لضبط الرقم الهيدروجيني، وكربونات الصوديوم لترسيب الليثيوم، والمستخلصات العضوية ومذيبها. كلها مواد كيميائية صناعية متداولة، لكن تخزينها يحتاج خزانات بأحواض احتواء ومسافات فصل.

## المنتج النهائي ومواصفاته

**الكتلة السوداء:** تُباع على أساس تحليلها. المشتري يفحص نسب النيكل والكوبالت والليثيوم والمنغنيز، ونسب الشوائب التي ترفع كلفة تنقيتها (النحاس والألمنيوم والحديد والفلور)، والرطوبة. لا توجد مواصفة دولية موحدة واحدة لها، والتسعير يتم بعقد بين البائع والمصفاة. ولهذا فجودة الفصل الميكانيكي تنعكس مباشرة على سعر البيع.

**الأملاح بدرجة البطاريات:** كبريتات النيكل والكوبالت وكربونات الليثيوم تذهب إلى مصانع مواد الكاثود، وكل مصنع منها يضع مواصفته الخاصة للنقاوة والشوائب المسموحة، ويطلب عينات تأهيل قبل أي عقد. التأهيل لدى مشترٍ واحد قد يستغرق شهوراً.

**الكسور المعدنية:** الألمنيوم والنحاس والفولاذ تباع لصهر الخردة، والبلاستيك يُدوَّر أو يُستخدم وقوداً بديلاً حسب نقاوته.

## المساحات: مناطق المصنع ولماذا توجد كل منطقة

لن نضع أرقاماً بالمتر المربع لأن المساحة تتبع الطاقة والتقنية المختارة. للمقارنة فقط: موقع Li-Cycle في ألاباما بطاقة 10,000 طن سنوياً تجاوزت مساحته المبنية 100,000 قدم مربعة، مع نحو 120,000 قدم مربعة للتخزين، أي أن المخازن أكبر من مبنى المعالجة. والمناطق الأساسية:

| المنطقة | لماذا توجد |
|---|---|
| رصيف استلام ومنطقة وزن وفحص | تسجيل كل بطارية وتحديد كيميائها وحالتها قبل دخولها |
| منطقة حجر للبطاريات التالفة | عزل الخطر الأعلى عن باقي المخزون |
| مخزن البطاريات المقسم بجدران حريق | المخزون الأكبر والأخطر، ويحتاج تقسيماً ومراقبة |
| قاعة التفريغ والتفكيك | عمل يدوي بأدوات معزولة على أرضيات مؤرضة |
| قاعة التقطيع المغلقة | المقطّع وغرفة الغاز الخامل ونظام التحكم بالأكسجين |
| وحدة معالجة الغازات | المكثفات وغسالات الغاز والمرشحات والمدخنة |
| قاعة الفصل والغربلة | الغرابيل والفواصل ونظام شفط الغبار |
| مخزن الكتلة السوداء والمعادن | منتجات جاهزة مفصولة حسب النوع |
| المصنع المائي (إن وُجد) | المفاعلات والمرشحات وخلاطات الترسيب والمبلورات |
| مزرعة الخزانات الكيميائية | الأحماض والقلويات بأحواض احتواء ومسافات فصل |
| وحدة معالجة المياه | معالجة المحاليل المتبقية قبل التصريف |
| مختبر التحليل | تحليل كل دفعة داخلة وخارجة، وهو أساس التسعير |
| خزان مياه الإطفاء ومحطة الضخ | إطفاء الحرائق واحتجاز المياه الملوثة |

## الموقع: قرب ماذا وبُعد ماذا

**بعيداً عن السكن.** مصنع يخزن بطاريات بالأطنان ويتعامل مع غازات مثل فلوريد الهيدروجين مكانه منطقة صناعية مخصصة للأنشطة الخطرة، مع مسافات فصل عن الأحياء والمدارس. هذا قرار تفرضه دراسة تقييم المخاطر قبل أي اعتبار آخر.

**قريباً من مصادر البطاريات.** نقل البطاريات المستعملة مكلف ومقيد بقواعد البضائع الخطرة، بينما نقل الكتلة السوداء أسهل بكثير. وهذا بالضبط منطق «المحور والأطراف» عند Li-Cycle: مواقع ميكانيكية صغيرة قرب المدن ومصانع البطاريات، ومصفاة مائية مركزية واحدة. في السعودية يعني ذلك التفكير في قرب الموقع من المدن الكبرى التي تتركز فيها السيارات، ومن أي مصنع خلايا أو تجميع بطاريات يُنشأ لاحقاً.

**قريباً من الكيماويات للمرحلة الثانية.** المصنع المائي يستهلك حمض الكبريتيك والقلويات بكميات كبيرة، فوجوده في مدينة صناعية فيها صناعات كيميائية أو تعدينية يقلل نقل هذه المواد الخطرة.

**قريباً من ميناء** إذا كانت الخطة تصدير الكتلة السوداء أو الأملاح، أو استيراد بطاريات منتهية من دول الجوار وفق الترخيص اللازم.

**كهرباء وماء مستقران.** المقطّع وأنظمة الغاز الخامل والتهوية يجب ألا تتوقف فجأة، والمصنع المائي يحتاج ماء معالجة ونظاماً لمعالجة الصرف.

## مصانع قائمة في العالم: أرقام موثقة ودروس

**Redwood Materials (نيفادا، الولايات المتحدة):** تعمل في ولاية نيفادا. في أبريل 2024 أعلنت أن طاقتها تجاوزت 40,000 طن سنوياً، أي ما يعادل 15 إلى 20 جيجاواط ساعة من البطاريات بحسب الشركة. تجمع الشركة فرن التكليس الاختزالي في المعالجة المسبقة مع الاستخلاص المائي، وتقول إنها تستعيد 95% من الليثيوم.

**Li-Cycle (كندا والولايات المتحدة وألمانيا):** صاحبة نموذج «الأطراف والمحور» (Spoke & Hub). مواقعها الميكانيكية في أونتاريو وأريزونا ونيويورك وألاباما بلغت مجتمعة 30,000 طن سنوياً في 2022، وكان المحور في روتشستر مصمماً لمعالجة 35,000 طن من الكتلة السوداء سنوياً. لكن الشركة أوقفت بناء المحور في أكتوبر 2023 بسبب ارتفاع التكاليف، ولم يبدأ التشغيل قط، ثم دخلت إجراءات الإفلاس في 2025، واستحوذت Glencore على أصولها في أغسطس 2025. والدرس هنا هندسي ومالي معاً: الجزء الميكانيكي سهل التوسع نسبياً، أما المصفاة الكيميائية فهي حيث تتركز الكلفة والمخاطرة.

**Umicore (هوبوكن، بلجيكا):** تشغل منذ 2011 مصنعاً بالمسار الحراري بطاقة 7,000 طن سنوياً من بطاريات الليثيوم أيون وخردة إنتاجها، بحسب بيانها الصادر في فبراير 2022. وكانت تخطط لمصنع أوروبي بطاقة 150,000 طن سنوياً يبدأ في 2026، لكن رئيسها التنفيذي أعلن في يوليو 2024 أنه لن يعمل قبل 2032.

**Hydrovolt (فريدريكستاد، النرويج):** بدأ التشغيل التجاري في مايو 2022 بطاقة 12,000 طن من حزم البطاريات سنوياً، أي نحو 25,000 بطارية سيارة كهربائية، وهو خط ميكانيكي مؤتمت ينتج الكتلة السوداء والألمنيوم والبلاستيك والنحاس، ويقول مالكوه إنه يستعيد حتى 95% من معادن البطارية. كان مشروعاً مشتركاً بين Hydro وNorthvolt، ثم اتفقت Hydro في يناير 2025 على شراء حصة Northvolt المتبقية لتملكه بالكامل بعد تعثر الأخيرة.

الملاحظة المشتركة: المصانع التي صمدت بدأت بالمرحلة الميكانيكية أو بطاقة متواضعة، والتوسعات الكبيرة في المرحلة الكيميائية هي التي تأجلت أو تعثرت.

## ملاحظة عن بطاريات فوسفات الحديد والليثيوم

بطاريات فوسفات الحديد والليثيوم تنتشر بسرعة في السيارات الاقتصادية وتخزين الطاقة، وهي لا تحتوي نيكلاً ولا كوبالتاً. قيمة كتلتها السوداء تقوم على الليثيوم وحده تقريباً، فلا تصلح لها نفس حسابات الإيراد المبنية على بطاريات النيكل. من يخطط لمصنع تدوير في منطقة تتجه إلى هذه البطاريات يحتاج مساراً لاستخلاص الليثيوم أو تجديد مادة الكاثود مباشرة. وتفاصيل سلسلة قيمة هذه البطاريات عربياً في مقال [بطاريات فوسفات الحديد والليثيوم وتجزئة الإنتاج](/2026/11/arab-lfp-battery-value-chain.html).

## الإطار التنظيمي في السعودية باختصار

نظام إدارة النفايات الصادر في أغسطس 2021 يمنع ممارسة أي نشاط لإدارة النفايات دون ترخيص أو تصريح من المركز الوطني لإدارة النفايات، ويشترط ترخيصاً لاستيراد أو تصدير أو تدوير الأجهزة والمنتجات المستعملة التي يصنفها المركز نفايات، ويُلزم مقدمي خدمات التدوير بالعمل داخل نطاق ترخيصهم. ويصدر المركز الوطني للرقابة على الالتزام البيئي التصاريح البيئية لإنشاء المنشآت وتشغيلها. والخطوة العملية قبل أي التزام: التحقق المباشر من الجهتين من تصنيف البطاريات المستعملة ومتطلبات ترخيص التدوير والتخزين، لأن هذه المتطلبات تحدد المواقع المسموح بها.

ولقراءة حجم واردات البطاريات وتقدير ما سيتوفر منها للتدوير مستقبلاً، يفيد مقال [كيف تقرأ بيانات الاستيراد لاكتشاف فرصة مصنع](/2026/11/imports-data-factory-opportunity.html). ولمقالات أخرى في هذا المحور راجع [قسم الصناعة والتصنيع](/topics/industry/).

## قبل أن تبدأ

حسم أربعة أشياء قبل طلب عرض سعر لأي خط. أولاً، كيمياء المدخلات المتوقعة ونسبها: بطاريات نيكل أم فوسفات حديد أم خليط، لأن هذا يحدد هل يستحق المشروع مرحلة ثانية. ثانياً، عمق المصنع: كتلة سوداء فقط مع عقد بيع لمصفاة قائمة، أم مصفاة مائية كاملة. ثالثاً، طريقة التقطيع: جافة في جو خامل مع استعادة الإلكتروليت، أم رطبة مغمورة، وما يترتب على كل منهما في التجفيف ومعالجة الغاز والمياه. رابعاً، عقود التوريد ورخصة النفايات والموقع المسموح به، لأن الآلة أسهل ما يُشترى في هذا المشروع، والبطاريات والرخصة أصعبه. واطلب من كل مورد خط اختبار عينة من بطارياتك الفعلية، وتحليلاً للكتلة السوداء الناتجة منها، قبل التعاقد.

إذا كنت تدرس مشروع تدوير بطاريات وتحتاج دراسة جدوى تُقدَّم لجهة تمويل، فقسم الدراسات في «جوجان للاستشارات ودراسات الجدوى» يعمل في السعودية منذ 2013 ويعد دراسات الجدوى الصناعية، ومنها الدراسات المقدمة إلى صندوق التنمية الصناعية السعودي. التفاصيل في صفحة [دراسة جدوى لصندوق التنمية الصناعي](https://googanconsult.com/service-details/%D8%AF%D8%B1%D8%A7%D8%B3%D8%A9-%D8%AC%D8%AF%D9%88%D9%89-%D9%84%D8%B5%D9%86%D8%AF%D9%88%D9%82-%D8%A7%D9%84%D8%AA%D9%86%D9%85%D9%8A%D8%A9-%D8%A7%D9%84%D8%B5%D9%86%D8%A7%D8%B9%D9%8A).

آخر تحقق من المعلومات: 18 نوفمبر 2026

## المصادر

- Bhar et al., «A review on spent lithium-ion battery recycling: from collection to black mass recovery»، RSC Sustainability، 2023: https://pubs.rsc.org/en/content/articlehtml/2023/su/d3su00086a
- Larouche et al., «Progress and Status of Hydrometallurgical and Direct Recycling of Li-Ion Batteries and Beyond»، Materials، 2020: https://pmc.ncbi.nlm.nih.gov/articles/PMC7040742
- Larsson et al., «Toxic fluoride gas emissions from lithium-ion battery fires»، Scientific Reports، 2017: https://research.chalmers.se/en/publication/251555
- U.S. EPA، «Used Lithium-Ion Batteries»: https://epa.gov/recycle/used-lithium-ion-batteries
- ZVEI، «Shipping of lithium batteries» (SP 376 / SP 377)، 2025: https://www.zvei.org/fileadmin/user_upload/Verband/Fachverbaende/Batterien/Merkblaetter/Alle_Merkblaetter/MB_36_Shipping_Lithiumb__20250409.pdf
- European Commission، «New rules boost recycling efficiency of waste batteries»، يوليو 2025: https://environment.ec.europa.eu/news/new-rules-boost-recycling-efficiency-waste-batteries-2025-07-04_en
- Hydro، «Europe's largest electric vehicle battery recycling plant begins operations»، مايو 2022: https://hydro.com/en/global/media/news/2022/europes-largest-electric-vehicle-battery-recycling-plant-begins-operations
- Hydro، «Hydro acquires remaining shares in Hydrovolt»، يناير 2025: https://integration2.shapesbyhydro.com/en/global/media/news/2025/hydro-acquires-remaining-shares-in-hydrovolt/
- Umicore، «New generation Li-ion battery recycling technologies»، فبراير 2022: https://umicore.com/en/newsroom/new-generation-li-ion-battery-recycling-technologies-and-announces-award-with-acc
- Resource Recycling، «Market factors combine to shift Umicore's capital plans»، أبريل 2025: https://resource-recycling.com/e-scrap/2025/04/10/market-factors-combine-to-shift-umicores-capital-plans/
- electrive، «Redwood erreicht Recycling-Kapazität von 40.000 Tonnen»، أبريل 2024: https://www.electrive.net/2024/04/20/redwood-erreicht-recycling-kapazitaet-von-40-000-tonnen/
- Recycling Today، «Redwood Materials… Nevada»: https://www.recyclingtoday.com/news/redwood-materials-ev-battery-recycling-lithium-nickel-cobalt-nevada-emissions
- Recycling Product News، «Li-Cycle's Alabama lithium-ion battery recycling facility begins operations»، أكتوبر 2022: https://www.recyclingproductnews.com/article/39280/li-cycles-alabama-lithium-ion-battery-recycling-facility-begins-operations
- Recycling Today، «Li-Cycle opens Alabama spoke»: https://www.recyclingtoday.com/news/li-cycle-opens-alabama-spoke-lithium-ion-battery-recycling
- Waste Dive، «Glencore completes takeover of Li-Cycle battery recycling assets»، أغسطس 2025: https://www.wastedive.com/news/glencore-completes-takeover-of-li-cycle-battery-recycling-assets/757199/
- Recycling Today، «Duesenfeld lithium-ion battery recycling»: https://www.recyclingtoday.com/news/duesenfeld-lithium-ion-battery-recycling-nickel-cobalt-graphite-germany
- سعوديبيديا، «نظام إدارة النفايات في السعودية»: https://saudipedia.com/en/waste-management-law-in-saudi-arabia
- Riyadh Daily، «NCEC: Environmental Permits for Facilities Grow by 6% in Q1 2026»: https://alriyadhdaily.com/article/197c8974778948b888be01386e6bf531
